Repository: Yvonne-yuanwen6/HuBaiLab-

# HuBaiLab

重庆大学 Hu & Bai (2024) **BCC / SFBLS** 点阵结构复现工具：几何生成、融合实体 STEP、Abaqus 压缩仿真与应力–应变曲线提取。

从 [LatticeLab](https://github.com/) 主仓库中提取的 **Hu & Bai 专用子集**，供课题组独立克隆使用。

## 功能

| 能力 | 说明 |
|------|------|
| 点阵生成 | BCC (Q=0) 与正弦屈曲杆 SFBLS (Q>0)，单胞 20 mm，杆径 2 mm |
| 融合 STEP | 单胞 OCC 阵列（**推荐**）、z 层分层、小块 monolithic fuse |
| SolidWorks | STL 预览、STEP → Parasolid X_T（需 Windows + SolidWorks） |
| Abaqus 实体压缩 | STEP → gmsh 四面体网格 → Explicit INP + 刚体压板；**paper_box** 另路：CAE C3D4 + STORE OFFSETS |
| B31 梁单元 | 无实体 CAD 时快速出工程应力–应变曲线 |
| 后处理 | 从 ODB 提取曲线、屈服/极限点分析 |

## 目录结构

```
HuBaiLab/
├── src/
│   ├── generator/hu_bai_bcc.py    # 点阵几何核心
│   ├── export/                      # INP / STEP / CSV 导出
│   ├── mesh/                        # gmsh OCC 扫掠、体网格
│   ├── postprocess/                 # 压缩曲线元数据
│   └── validation/                  # 穿透风险检查
├── scripts/                         # 运行入口（见下表）
├── docs/Abaqus_CAD实体压缩说明.md # Abaqus / SW 导入详解
├── output/                          # 运行结果（含示例算例，见 output/README.md）
│   ├── cad/                         # 融合 STEP
│   ├── export/{slug}/               # INP / manifest
│   ├── jobs/{slug}/                 # Abaqus 作业
│   └── post/{slug}/                 # 应力–应变曲线
└── requirements.txt
```

## 环境准备

**必需**

- Python 3.11+
- PowerShell 5+（Windows 一键提交脚本）

**按用途可选**

| 依赖 | 用途 |
|------|------|
| `gmsh` | 融合 STEP、体网格（**核心路径必需**） |
| `numpy`, `matplotlib` | 几何与线框预览 |
| `trimesh`, `manifold3d` | STL 布尔合并（`--union` 可选） |
| `pywin32` | SolidWorks COM 转 X_T（Windows） |
| Abaqus（PATH 中有 `abaqus`） | Explicit 求解与 ODB 后处理 |
| SolidWorks | STEP → X_T、手动 CAD 检查 |

```powershell
git clone https://github.com/Yvonne-yuanwen6/HuBaiLab-.git
cd HuBaiLab-

py -3 -m venv .venv
.\.venv\Scripts\pip install -r requirements.txt
```

已有算例数据（STEP、ODB、曲线等）由组内打包分发，解压到 `output/` 对应子目录即可（见下方「算例数据分发」）。

## 快速开始

### 0. 单胞融合 STEP（SolidWorks QA，阵列前必做）

**paper box-cut（论文 Fig.2.6，无节点球）** — 推荐用于 Abaqus `paper_box` 与 CAE 网格。

**Q=1 当前状态（2026-06）**：仅 **OCP 单胞** 验收通过；**4×4×4 阵列尚未成功**。详见 [docs/单胞融合策略.md](docs/单胞融合策略.md)。

```bash

# Q=1 单胞（OCP，当前成功路线）
bash scripts/linux/run_ocp_glue_fuse_pilot.sh

# 或本地：py -3 scripts/_tmp_ocp_glue_fuse_pilot.py --strategy sequential_glue_shift
```

输出：`output/cad/_ocp_glue_pilot/unitcell_af2q1_L20_ocp_stub_sequential-glue-shift.step`

Q=0 / Q=0.5 / Q=1.5 仍用 gmsh：

```powershell
py -3 scripts/export_unitcell_paper_box_cut.py --Q 0.5
```

**各 Q 单胞融合策略**（pipe sweep + 虚拟 L³ 切割，无中心球）见 **[docs/单胞融合策略.md](docs/单胞融合策略.md)**：

| Q | 策略摘要 | 状态 |
|---|----------|------|
| 0 / 0.5 | pipe-first fuse → RVE L³ 相交 | gmsh 通常成功 |
| **1.0** | **8×octant 切杆 → OCP sequential_glue_shift** | **单胞 ✅；4×4×4 ❌** |
| 1.5 | 逐杆 full L³ box-cut → strut merge | gmsh |

Q=1 用 octant/OCP paper_box 种子，勿使用已禁用的 junction-sphere 路线。

**SolidWorks 验收（paper_box 单胞）**

| 检查项 | 期望 |
|--------|------|
| 杆件 | **8 根** SFBLS 曲杆，外边界 ±L/2 平切 |
| 节点球 | **无**（论文几何） |
| 实体 | **1** 个 `MANIFOLD_SOLID_BREP` |
| 窗口 | **只打开一个 STEP → 一个零件窗口** |

单杆 octant 切 QA：`py -3 scripts/export_single_strut_paper_box_cut.py --Q 1.0 --strut 1`

---

### 0b. paper_box 4×4×4 融合 STEP（Q=1 进行中）

先完成 **0. paper box-cut 单胞**（Q=1 须 OCP 路线，见上）。再尝试阵列融合：

```bash

# OCP 阵列（当前主攻）
bash scripts/linux/run_ocp_q1_4x4x4_array_fuse.sh
```

```powershell

# gmsh 阵列（对照）
py -3 scripts/run_hu_bai_paper_box_4x4x4_array_fuse.py --Q 1.0
```

目标输出：`output/cad/_paper_box_array_q1p0_ocp/hu_bai_sfbls_af2q1_L20_4x4x4_paper_box_array.step`（或 gmsh 目录 `_paper_box_array_q1p0/`）

**截至 2026-06：Q=1 的 4×4×4 尚未验收**（`vol=1`、`step_solidworks_safe=True`）。详见 [docs/单胞融合策略.md](docs/单胞融合策略.md#444-阵列融合paper_box--q1-进行中)。

### 1. 生成 4×4×4 融合 STEP（legacy BCC / solid_array）

```powershell
cd D:\HuBaiLab
$env:PYTHONPATH = (Get-Location).Path

py -3 scripts/run_hu_bai_bcc_unitcell_array_step_fuse.py --cells 4 --Q 0
py -3 scripts/validate_step_solidworks.py output/cad/*_array.step
```

输出示例：`output/cad/hu_bai_bcc_af2q0_L20_4x4x4_solid_array.step`

### 2. Abaqus 实体压缩 + 应力–应变曲线

```powershell

# 快速档（45% 应变，几小时量级）
py -3 scripts/run_hu_bai_bcc_solid_cad_export.py --cells 3 --profile fast
powershell -ExecutionPolicy Bypass -File scripts/submit_hu_bai_bcc_solid_cad_compression.ps1 -Cells 3 -Profile fast

# 论文满行程（70% 应变，数天量级）
py -3 scripts/run_hu_bai_bcc_solid_cad_export.py --cells 3 --profile paper
powershell -ExecutionPolicy Bypass -File scripts/submit_hu_bai_bcc_solid_cad_compression.ps1 -Cells 3 -Profile paper
```

### 3. 无实体 CAD：B31 梁单元（最快出曲线）

```powershell
py -3 scripts/run_hu_bai_bcc_export.py --cells 3
powershell -ExecutionPolicy Bypass -File scripts/submit_hu_bai_bcc_compression.ps1
```

> `run_hu_bai_bcc_export.py` 标注为 deprecated，但 B31 路径仍可用于快速对比。

### 4. SFBLS 线框预览

```powershell
py -3 scripts/preview_hu_bai_sfbls.py --all-q --cells 1
```

## 已验证成功案例

以下记录来自本地 `output/`（Abaqus 完成以 `{slug}.sta` 含 `COMPLETED SUCCESSFULLY` 为准）。每个算例的完整参数见 `output/export/{slug}/case_manifest.json`。

File: data/hu_bai_tpu_fig25_tensile_traced.json
{
  "_comment": "Fig.2.5 TPU matrix tensile — WPD import for Abaqus/COMSOL Marlow hyperelastic test data",
  "origin_anchor": [
    0.0,
    0.0
  ],
  "origin_anchor_note": "Undeformed reference (ε=0, σ=0). Required for Marlow stretch λ=1.",
  "origin_correction": {
    "date": "2026-07-05",
    "reason": "WPD first traced point (0.00969, 0.02775) implied E≈2.9 MPa; paper §2.3.2 tensile E=25 MPa.",
    "method": "Linear E=25 MPa bridge from (0,0) to WPD σ≈0.94 MPa at ε=0.04779; removed spurious toe point.",
    "E_MPa_used": 25.0
  },
  "source": "data\\reference\\wpd\\TPU曲线.json",
  "figure": "Fig.2.5 TPU基体材料拉伸应力应变曲线",
  "x_label": "工程应变",
  "y_label": "工程应力 (MPa)",
  "xlim": [
    0.0,
    6.5
  ],
  "ylim": [
    0.0,
    14.0
  ],
  "paper_scalars": {
    "E_MPa_tensile": 25.0,
    "yield_MPa_tensile": 4.69,
    "density_kg_m3": 1135.0
  },
  "wpd_axes_calibration": {
    "x_max_calibrated": 6.5,
    "y_max_calibrated": 15.0
  },
  "points": [
    [0.0, 0.0],
    [0.001, 0.025],
    [0.002, 0.05],
    [0.005, 0.125],
    [0.01, 0.25],
    [0.02, 0.5],
    [0.03, 0.75],
    [0.0376, 0.94],
    [0.04779, 0.93984],
    [0.11486, 1.93517],
    [0.16295, 2.35014],
    [0.23016, 3.12448],
    [0.31688, 3.65045],
    [0.44235, 4.06641],
    [0.54875, 4.51883],
    [0.70227, 4.84229],
    [0.84355, 5.07799],
    [1.00637, 5.2952],
    [1.19592, 5.45724],
    [1.34234, 5.67685],
    [1.49028, 5.83841],
    [1.64235, 6.02355],
    [1.79446, 6.1584],
    [1.94657, 6.30044],
    [2.09864, 6.49097],
    [2.2507, 6.69766],
    [2.4083, 6.90156],
    [2.55484, 7.09489],
    [2.7069, 7.30698],
    [2.85895, 7.52624],
    [3.011, 7.74551],
    [3.16305, 7.97556],
    [3.31509, 8.21997],
    [3.46713, 8.46618],
    [3.61915, 8.73395],
    [3.77118, 8.99452],
    [3.92319, 9.27486],
    [4.07521, 9.5534],
    [4.22722, 9.84092],
    [4.37922, 10.14101],
    [4.53123, 10.42854],
    [4.68323, 10.73941],
    [4.83524, 11.02333],
    [4.98724, 11.31983],
    [5.13923, 11.65226],
    [5.29122, 11.96313],
    [5.44323, 12.25783],
    [5.59525, 12.5256],
    [5.74731, 12.73588],
    [5.83404, 12.80919]
  ],
  "peak": {
    "engineering_strain": 5.83404,
    "engineering_stress_MPa": 12.80919
  },
  "validation": {
    "stress_at_eps_0.05_MPa": 0.9726,
    "stress_at_eps_0.10_MPa": 1.7146,
    "stress_at_eps_0.50_MPa": 4.3115,
    "secant_E_at_0.05_MPa": 19.45,
    "secant_E_at_0.10_MPa": 17.15,
    "secant_E_origin_to_0.01_MPa": 25.0,
    "n_points": 50
  },
  "abaqus_notes": {
    "material_model": "Hyperelastic test data (uniaxial) or Marlow",
    "strain_type": "engineering / nominal",
    "recommended_for_lattice_compression": "Use ε≤0.8 region cautiously; curve calibrated to tensile failure"
  }
}
